Repository: poswalparas/poswalparas.github.io

File: _publications/pccp_2024
---
title: "Unveiling the electronic and magnetic landscape of 3d transition metal doped hydrogenated borophene: A first-principles study"
collection: publications
category: first-author
permalink: /publication/2009-10-01-paper-title-number-1
excerpt: 'This paper is about the number 1. The number 2 is left for future work.'
date: 2009-10-01
venue: 'Journal 1'
slidesurl: 'https://academicpages.github.io/files/slides1.pdf'
paperurl: 'https://academicpages.github.io/files/paper1.pdf'
bibtexurl: 'https://academicpages.github.io/files/bibtex1.bib'
citation: 'Your Name, You. (2009). &quot;Paper Title Number 1.&quot; <i>Journal 1</i>. 1(1).'
---

File: _publications/zno_co_author1
---
title: "Unraveling the effect of 600 keV carbon ion irradiation on the structural and magnetic properties of ZnO thin film"
collection: publications
category: manuscripts_co
permalink: /publication/zno_co_author1
date: 2024-03-01
excerpt: ''
venue: 'Materials Chemistry and Physics'
paperurl: 'https://academicpages.github.io/files/zno_2024_mcp.pdf'
---

Abstract
600 keV 12C+ carbon ions have been irradiated upon 800 nm thin ZnO film. The thin ZnO films have been grown by pulsed laser deposition technique upon SiO2/Si substrate. The glancing incidence X-ray diffraction study exhibits the hexagonal wurtzite crystal structure of ZnO, having space group P63mc. Systematic X-ray diffraction analysis of both unirradiated and irradiated samples, reveals that the strain decreases in the sample post irradiation. Room temperature magnetization studies have been performed using SQUID-VSM. As the 600 keV carbon ion fluence is varied, an onset of ferromagnetic ordering in the ZnO thin film is observed. The maximum average magnetic moment induced by each carbon ion is found to be about 6.71 μB. X-ray photoelectron spectroscopy has been utilized to analyze the oxidation state of the C/O/Zn, which also rules out the presence of any transition metal elements in carbon ions irradiated ZnO thin film samples. The chemical and structural analysis of the samples have been examined by Raman spectroscopy. It reveals a red shift in A1 (LO) mode, which confirms the presence of tensile strain in the sample post irradiation. These experimental results, clearly indicate that oxygen vacancies and strain in the film trigger the onset of ferromagnetism in the ZnO thin film system.
