Repository: poswalparas/poswalparas.github.io

File: _publications/2009-10-01-paper-title-number-1.md
---
title: "Modulation of Spin Polarization and Magnetic Ordering in MSe2/WSe2 (M= 3d Transition Metal Atom) Structure: A First-Principles Study"
collection: publications
category: manuscripts
permalink: /publication/2009-10-01-paper-title-number-1
date: 2025-06-17
excerpt: ''
venue: 'The Journal of Physical Chemistry C'
paperurl: 'https://academicpages.github.io/files/acs-2025.pdf'
---

Abstract
The ability to tailor the electronic and magnetic properties of two-dimensional (2D) materials opens new avenues for designing spintronic devices. In this study, first-principles calculations have been performed to investigate the structural, electronic, and magnetic properties of bilayer tungsten diselenide (WSe2) doped with a 3d transition metal atom. Among the two different stacking configurations considered (AA and AA′) for bilayer WSe2, the AA′ stacking configuration has been identified as energetically favorable and dynamically stable. Doping one layer of the bilayer system MSe2/WSe2 (M = Sc, Ti, V, Cr, Mn, Fe, Co, Ni, and Cu) significantly alters the electronic structures and induces finite magnetic ordering in the structures. The doped atom exhibits strong binding with neighboring Se atoms, having binding energies ranging from −2.73 eV to −6.36 eV, confirming robust structural stability. The Mn-doped structure attains a maximum magnetic moment of 3.63 μB in its ferromagnetic state, though its antiferromagnetic state is energetically more favorable. Strain engineering further enhances the magnetic moment in the Mn-doped structure to 4.00 μB, highlighting the tunability of the system. On the other hand, the Cr-doped structure exhibits ferromagnetic ordering in its ground state with a magnetic moment of 2.48 μB. Utilizing the modified mean-field theory and Heisenberg model, the maximum Curie temperature has been approximated as 159.94 K for the CoSe2/WSe2 configuration, while the maximum Neel’s temperature is estimated to be 367.67 K for the FeSe2/WSe2 configuration. The findings of this work establish a strong theoretical foundation for designing 2D materials with tunable magnetic properties, paving the way for further experimental exploration and next-generation spintronic device applications.

File: _publications/2010-10-01-paper-title-number-2.md
---
title: "Unveiling the electronic and magnetic landscape of 3d transition metal doped hydrogenated borophene: A first-principles study"
collection: publications
category: manuscripts
permalink: /publication/2010-10-01-paper-title-number-2
excerpt: 'This paper is about the number 2. The number 3 is left for future work.'
date: 2010-10-01
venue: 'Journal 1'
slidesurl: 'https://academicpages.github.io/files/slides2.pdf'
paperurl: 'https://academicpages.github.io/files/paper2.pdf'
citation: 'Your Name, You. (2010). &quot;Paper Title Number 2.&quot; <i>Journal 1</i>. 1(2).'
---

In this study, density functional theory (DFT) simulations have been utilized to probe the intricate electronic and magnetic properties of pristine and 3d transition metal doped hydrogenated borophenes. It has been investigated through electronic structure calculations that the hydrogenation of 2-Pmmn borophene leads to the emergence of an in-plane Dirac cone, elucidating its transformation into a potential Dirac material with fortified stability. By employing spin-polarized DFT calculations with the Hubbard U correction, we have estimated the electronic and magnetic states of transition metal doped hydrogenated borophenes. Our analysis reveals that the Cr doped hydrogenated borophene manifests the highest magnetic moment of 4.76μB, making it a promising magnetic 2D material. Furthermore, the exchange energy has been calculated by considering the interaction between two transition metal atoms, to assess its magnetic state (ferromagnetic/antiferromagnetic/non-magnetic). The mean field theory and Heisenberg model have been utilized for Néel and Curie temperature estimation, corresponding to anti-ferromagnetic and ferromagnetic states respectively. The present study contributes to the design and understanding of Dirac materials with tailored electronic and magnetic characteristics, highlighting the potential for novel applications in electronics and spintronics. The insights gained from this work may pave the way for future experimental investigations and the realization of functionalized 2D materials with tunable properties..

File: _publications/2015-10-01-paper-title-number-3.md
---
title: "Unveiling the electronic and magnetic landscape of 3d transition metal doped hydrogenated borophene: A first-principles study1."
collection: publications
category: manuscripts
permalink: /publication/2015-10-01-paper-title-number-3
excerpt: 'This paper is about the number 3. The number 4 is left for future work.'
date: 2024-07-34
venue: 'Physical Chemistry Chemical Physics'
slidesurl: 'https://academicpages.github.io/files/slides3.pdf'
paperurl: 'https://academicpages.github.io/files/pccp_2024.pdf'
citation: 'Your Name, You. (2015). &quot;Paper Title Number 3.&quot; <i>Journal 1</i>. 1(3).'
---

In this study, density functional theory (DFT) simulations have been utilized to probe the intricate electronic and magnetic properties of pristine and 3d transition metal doped hydrogenated borophenes. It has been investigated through electronic structure calculations that the hydrogenation of 2-Pmmn borophene leads to the emergence of an in-plane Dirac cone, elucidating its transformation into a potential Dirac material with fortified stability. By employing spin-polarized DFT calculations with the Hubbard U correction, we have estimated the electronic and magnetic states of transition metal doped hydrogenated borophenes. Our analysis reveals that the Cr doped hydrogenated borophene manifests the highest magnetic moment of 4.76μB, making it a promising magnetic 2D material. Furthermore, the exchange energy has been calculated by considering the interaction between two transition metal atoms, to assess its magnetic state (ferromagnetic/antiferromagnetic/non-magnetic). The mean field theory and Heisenberg model have been utilized for Néel and Curie temperature estimation, corresponding to anti-ferromagnetic and ferromagnetic states respectively. The present study contributes to the design and understanding of Dirac materials with tailored electronic and magnetic characteristics, highlighting the potential for novel applications in electronics and spintronics. The insights gained from this work may pave the way for future experimental investigations and the realization of functionalized 2D materials with tunable properties.

File: _publications/paper3.md
---
title: "Magnetic anisotropy and ferromagnetic ordering in 3d transition metal adsorbed fluorinated borophene γ-B8F4: A first-principles study"
collection: publications
category: manuscripts
permalink: /publication/paper3
date: 2026-05-15
excerpt: ''
venue: 'Surfaces and Interfaces'
paperurl: 'https://academicpages.github.io/files/surface&interface_2026.pdf'
---

Abstract
In this study, a partially surface fluorinated 2-Pmmn borophene has been proposed as stable 2D structure to explore the emerging magnetic and electronic characteristics induced by 3d transition metal adsorption. Amongst functionalized borophene (B8F4)’s α-, β- and γ-configurations, the γ-B8F4 identifies as energetically favorable and dynamically stable structure due to the lowest formation energy (−89.89 eV) and having no imaginary phonon modes. Adsorption of 3d transition metal atoms (V, Cr, Mn, Fe and Co) at the most favorable site on γ-B8F4, significantly induce the magnetic ordering in nonmagnetic γ-B8F4. Followed by higher degree of spin asymmetry, Mn-adsorbed γ-B8F4 structure leads to maximum magnetic moment (4.87 μB). Spin-orbit coupling enables calculation utilizing force field theorem, which reveals magnetic anisotropy energy (MAE = 1.681 meV) in Mn-adsorbed γ- B8F4 structure, demonstrating anisotropy-driven stability of 2D magnetism and defining an out-of-plane easy axis for Mn adsorption. Furthermore, Monte-Carlo simulation based on Heisenberg model estimates that Co-adsorbed γ-B8F4 structure exhibits ferromagnetic ordering with significant curie temperature (34.5 K). These findings establish fluorinated borophene as a stable, adaptable 2D magnetic material platform, providing an efficient pathway toward engineering room-temperature ferromagnetism for potential spintronic applications.

File: _publications/paper4.md
---
title: "First-principles and experimental investigation of d0 magnetism in proton-implanted HOPG"
collection: publications
category: manuscripts_first
permalink: /publication/paper4
date: 2026-05-12
excerpt: ''
venue: 'Physica Scripta'
paperurl: 'https://poswalparas.github.io/files/physica_2026.pdf'
citation: 'Paras Poswal, Neeraj Shukla, Sheshamani Singh, Ram Kumar, Priya Singh, Rohit Tyagi, Sandeep Bari, Aditya Tiwari, Deepak Gupta, MK Tiwari, Aditya H Kelkar'
---

Abstract
In this study, we report a combined experimental and first-principles investigation of the emergence of room temperature ferromagnetism in Highly Oriented Pyrolytic Graphite (HOPG) irradiated with 1.2 MeV proton (H+) ion at fluences ranging from 10–85 pC μm−2. Vibrating Sample Magnetometry reveals the enhancement of ferromagnetic signal at the ion fluence of 35 pC μm−2 with saturation magnetization 0.89 emu g−1. X-ray diffraction and Raman spectroscopy reveal that the ion irradiation in implantation regime induced lattice disorder, reduced crystallite size and origin of D-band at 1347.84 cm−1, indicating disorder in the sp2 network at the ion fluence of 35 pC μm−2. SRIM simulations reveal the formation of maximum carbon vacancy near the proton stopping range and the decline in the inter-vacancy distance with increasing fluence. First-principles calculations, utilizing spin-polarized DFT, indicates that a single monovacancy (VC1) creates no net magnetic ordering in HOPG system, while hydrogen-passivated vacancies (HC1) produce a significant local magnetic moment (2.9 μB). Divacancies (VC1-C2 & VC1-C3) stabilize ferromagnetism through exchange coupling with magnetic moment of 2.10 μB to 2.13 μB. Hydrogen at interstitial sites (Hint) further induces less spin-polarization but contributed to interlayer expansion, which has been corroborated with the XRD/Raman analysis of 35 pC μm−2 irradiated sample. This combined experimental and theoretical study provides microscopic understanding of defect induced d0-magnetism in HOPG and suggests pathway for achieving lightweight magnetic materials for spintronic applications.

File: _publications/zno_co_author1.md
---
title: "Unraveling the effect of 600 keV carbon ion irradiation on the structural and magnetic properties of ZnO thin film"
collection: publications
category: manuscripts_co
permalink: /publication/zno_co_author1
date: 2024-03-01
excerpt: ''
venue: 'Materials Chemistry and Physics'
paperurl: 'https://academicpages.github.io/files/zno_2024_mcp.pdf'
citation: 'Sheshamani Singh, Paras Poswal, Balakrishnan Sundaravel, Sujay Chakravarty, Neeraj Shukla'
---

Abstract
600 keV 12C+ carbon ions have been irradiated upon 800 nm thin ZnO film. The thin ZnO films have been grown by pulsed laser deposition technique upon SiO2/Si substrate. The glancing incidence X-ray diffraction study exhibits the hexagonal wurtzite crystal structure of ZnO, having space group P63mc. Systematic X-ray diffraction analysis of both unirradiated and irradiated samples, reveals that the strain decreases in the sample post irradiation. Room temperature magnetization studies have been performed using SQUID-VSM. As the 600 keV carbon ion fluence is varied, an onset of ferromagnetic ordering in the ZnO thin film is observed. The maximum average magnetic moment induced by each carbon ion is found to be about 6.71 μB. X-ray photoelectron spectroscopy has been utilized to analyze the oxidation state of the C/O/Zn, which also rules out the presence of any transition metal elements in carbon ions irradiated ZnO thin film samples. The chemical and structural analysis of the samples have been examined by Raman spectroscopy. It reveals a red shift in A1 (LO) mode, which confirms the presence of tensile strain in the sample post irradiation. These experimental results, clearly indicate that oxygen vacancies and strain in the film trigger the onset of ferromagnetism in the ZnO thin film system.

File: _publications/zno_co_author2.md
---
title: "Unraveling the effect of 600 keV carbon ion irradiation on the structural and magnetic properties of ZnO thin film"
collection: publications
category: manuscripts_co
permalink: /publication/zno_co_author2
date: 2025-08-10
excerpt: ''
venue: 'Journal of Alloys and Compounds'
paperurl: 'https://academicpages.github.io/files/zno_2025_strain_jalcom.pdf'
citation: 'Sheshamani Singh, Neeraj Shukla, Paras Poswal, Rohit Tyagi, Ram Kumar, Sandeep B Bari, Sujay Chakravarty, Aditya H Kelkar'
---

Abstract
We have investigated the effect of 1.2 MeV proton implantation on the structural and magnetic properties of ZnO nanostructures. The X-ray diffraction (XRD) analysis of pristine and implanted ZnO samples revealed the presence of a wurtzite hexagonal crystal structure with space group P63mc. The XRD results also showed the emergence of a secondary phase, observed by the splitting of the (201) peak, as the 1.2 MeV proton fluences were varied. Detailed XRD analysis exhibited the strain induced in ZnO samples after proton implantation, leading to an increase in crystallite size. Room-temperature magnetization studies were carried out using SQUID-VSM. A significant enhancement in ferromagnetic ordering was observed at the fluence of 50.21 pC/μm², as compared to pristine samples. Interestingly, a resurgence in ferromagnetic behavior was also seen at a fluence of 100.15 pC/μm². Temperature-dependent zero-field cooling and field cooling magnetization measurements (2–300 K) of pristine and proton implanted samples at a fluence of 50.21 pC/μm² indicated that no magnetic phase transition occurs in the system. Raman spectroscopy was utilized to identify defects and chemical structure changes in the ZnO samples after proton implantation. After implantation, the defect-induced peaks at 578.47 cm⁻¹ became more intense, indicating the evolution of strain. X-ray photoelectron spectroscopy analysis ruled out the presence of impurities and transition metal elements, indicating the formation of hydroxyl groups and Zn in the + 2-oxidation state in the ZnO matrix. Our results suggest that strain influenced the observed ferromagnetic ordering in the ZnO nanostructures after proton implantation.
